Repository: rick-stevens-ai/replication-project

# Replication Project

**Systematic, AI-assisted replication of published computational-science papers.**

Each replication is an *independent* reimplementation (not the authors' code), run to real
output, and scored for reproducibility with an honest account of what did and didn't reproduce.

---

## 🚀 New here? Start with these

| I want to… | Read |
|---|---|
| Understand the project and reproduce a paper myself | **[docs/GETTING_STARTED.md](docs/GETTING_STARTED.md)** |
| Get quick answers (how scoring works, tooling, gotchas) | **[docs/FAQ.md](docs/FAQ.md)** |
| Follow the full operating procedure ("the skill") | **[SKILL.md](SKILL.md)** |

File: TEXTURE-orbital-ederer2005/extraction/marker.md (part 2 of 2)
<!-- extraction: pdftotext | arxiv:cond-mat/0512330 -->
been used to study this question, and to develop theoretical models for coupling between magnetic and structural/dielectric properties.
Again, BiFeO3 has been used as the prototype material for first-principles
study. Calculations of the coupling between magnetism and structural distortions in BiFeO3 showed that the Dzyaloshinskii-Moriya interaction [58], which
15

Fig. 4. Possible realization of electric-field induced magnetization switching in a
weak ferromagnetic ferroelectric: if the polarization P is reversed, the canting of the
antiferromagnetic sublattices, and with this the magnetization M , is also reversed.

leads to the canting of the magnetic moments and the appearance of a macroscopic magnetization, is indeed a result of the symmetry lowering structural
distortions in this material (in the high symmetry cubic phase, weak ferromagnetism is not allowed by symmetry) [56]. In the case of BiFeO3 there are two
different symmetry lowering distortions that together reduce the symmetry
from the cubic perovskite structure (P m3̄m) to the ferroelectric rhombohedral ground state structure (R3c). One is a nonpolar R mode that leads to a
unit cell doubling compared to the simple perovskite structure and rotations of
the oxygen octahedra around the rhombohedral axis, and the other is a polar
Γ mode that displaces all ions relative to each other along the same rhombohedral axis (see Figure 3). It was shown that the Dzyaloshinskii-Moriya
interaction in BiFeO3 is caused by the nonpolar mode and that reversal of
that mode also inverts the magnetization direction [56].
This has important consequences for the possible realization of electric-fieldinduced magnetization switching, which was believed to be impossible due to
symmetry reasons [64]. From the results obtained in Ref. [56] it became clear
that such an effect is in principle possible in weak ferromagnetic systems in
which the polar distortion, which results in ferroelectricity, also leads to the
appearance of a Dzyaloshinskii-Moriya interaction, which results in weak ferromagnetism. In such a scenario, the magnetization will be strongly coupled
to the ferroelectric polarization and reversal of the ferroelectric polarization
by an electric field will be accompanied by reversal of the macroscopic magnetization [56] (see Figure 4). The search for a material where this effect can
be realized is a topic of current research activity [65].
16

4.2 Computational materials design

The examples discussed in the previous sections illustrate that first-principles
calculations are capable of correctly predicting numerous properties of magnetoelectric multiferroics. This opens up the possibility of ab initio computational design of entirely new multiferroic materials, with improved properties,
in advance of their synthesis. Such a materials design approach was suggested
in Ref. [66] and has been applied since then to search for new multiferroics
with properties superior to those of existing materials.
The scarcity of magnetoelectric multiferroics has rendered such an approach
extremely desirable. For example, most magnetoelectric multiferroics are either antiferromagnets or exhibit only weak ferromagnetism, often below room
temperature. On the other hand, for technological applications a multiferroic
with large polarization and large magnetization, well above room temperature,
and preferably with strong coupling between the two properties is needed. Currently, no magnetoelectric material is known that fulfills all these requirements.
Since the calculation of the properties of a variety of candidate materials is often less costly than the corresponding experimental synthesis and subsequent
characterization, a first-principles design approach is very appealing.
Probably the first example for the ab initio design of a magnetoelectric multiferroic was the prediction of ferroelectricity in BiMnO3 . This material was
known to be ferromagnetic at low temperatures [67], and the calculation of unstable zone-center phonon modes in cubic BiMnO3 suggested the simultaneous
existence of ferroelectricity [68]. Motivated by this prediction, experimental investigations were performed and ferroelectric hysteresis loops were reported
for polycrystalline samples as well as for thin films of BiMnO3 [69]. The ferromagnetism in BiMnO3 is interesting in its own right, and is believed to be due
to orbital ordering caused by a cooperative Jahn-Teller distortion [70]. Such an
orbital ordering was reproduced recently by first-principles calculations using
the experimentally obtained structure [71].
A first-principles search for multiferroism has also been performed for the
closely related compound BiCrO3 [72]. Prior to the theoretical study, little was
known experimentally about the material; early papers reported antiferromagnetism with a weak ferromagnetic moment below 123K, and a structural transition between pseudomonoclinic and pseudotriclinic perovskite structures at
400K [73]. The first-principles calculations found an antiferromagnetic ground
state, in agreement with the Goodenough/Kanamori/Anderson rules for superexchange interactions in magnetic insulators [74,75], and the calculation
of the full phonon spectrum revealed several unstable phonon branches over
the whole range of the Brillouin zone. The most unstable modes were found
at the R and M points of the Brillouin zone corresponding to antiferroelec17

tric or antiferrodistortive phonon modes. Since the antiferromagnetic ordering
in BiCrO3 does not lead to a macroscopic magnetization, it was concluded
that this material will not be of great technological relevance and a full structural optimization of the ground state structure was not attempted [72]. A
subsequent experimental study [76] confirmed the weak ferromagnetism, and
observed a non-polar to polar structural phase transition, suggestive of ferroelectricity, at 440K.
The difficulty of incorporating a substantial magnetization in a magnetoelectric multiferroic results from the dominance of magnetic superexchange in such
transition metal oxides, which in most cases leads to antiferromagnetic nearest neighbor coupling. Although in certain cases the superexchange mechanism
can lead to ferromagnetic coupling, the strength of such a ferromagnetic coupling is usually substantially weaker than in the antiferromagnetic case [75],
resulting in low magnetic ordering temperatures. Therefore a recent proposal
to exploit the strong antiferromagnetic superexchange and introduce macroscopic magnetization by combining two magnetic ions with different magnetic
moments, resulting in a ferrimagnetic spin-arrangement [77] is very promising.
The ordered double perovskite system Bi2 FeCrO6 was suggested as a candidate material, since the stereochemically active Bi3+ ion should introduce a
potentially ferroelectric structural distortion and the closed-subshell d5 Fe3+
and d3 Cr3+ ions should result in insulating behavior.
Indeed, a ferroelectric ground state with space group R3 was found by structural optimization using first-principles calculations within the LSDA+U method
[77]. The corresponding structure is closely related to the R3c structure found
in the well-known multiferroic BiFeO3 [19] and is also consistent with the
strong phonon instability at the R point found in cubic BiCrO3 [72]. A rocksalt-like ordering of Fe3+ and Cr3+ cations on the B site lattice of the perovskite structure was enforced in the calculation; such ordered structures can
be achieved by layer-by-layer growth in epitaxial films, as has been demonstrated experimentally for the case of La2 FeCrO6 [78]. The calculated spontaneous electric polarization of Bi2 FeCrO6 was about 80 µC/cm2 . The calculated
ground state magnetic structure was the ferrimagnetic equivalent of G-type
antiferromagnetic ordering, with oppositely oriented magnetic moments of the
Fe3+ and Cr3+ ions resulting in a magnetization of 2 µB /formula unit. Thus,
ordered Bi2 FeCrO6 was predicted to be a unique magnetoelectric multiferroic with large electric polarization and large magnetization [77]. The magnetic ordering temperature of the newly predicted magnetoelectric multiferroic
Bi2 FeCrO6 , estimated by calculating the nearest and next-nearest neighbor
coupling constants from first-principles and then applying the mean-field approximation, was shown to not exceed 100 K [79]. Since this mean-field value
can be viewed as an upper bound for the real magnetic ordering temperature it is unlikely that Bi2 FeCrO6 will show multiferroic behavior at room
temperature.
18

In order to gain more insight into the factors that promote high magnetic ordering temperatures in such ferromagnetic ferroelectrics, a comparative study
of the series of multiferroics BiFeO3 , Bi2 FeCrO6 , and BiCrO3 was performed
[79]. The magnetic ordering temperatures of the different compounds were
again obtained by calculating the nearest and next nearest neighbor exchange
coupling constants using first principles methods and determining the resulting ordering temperature within the mean-field approximation. It was found
that the calculated variation of the strength of the nearest neighbor coupling
constants could be explained based on the different electron configurations of
the constituent ions using Anderson’s theory of superexchange [75]. In addition, the influence of the structural distortions on the magnetic coupling was
determined by comparing the calculated coupling constants for the relaxed
ferroelectric structures with those obtained for the corresponding undistorted
cubic structures. In general, the structural distortions resulted in a weakening
of the antiferromagnetic coupling, and in the case of Bi2 FeCrO6 an interesting
crossover behavior from antiferromagnetic to ferromagnetic nearest neighbor
coupling could be observed, again in good agreement with the qualitative predictions from the theory of superexchange [79]. The insight gained by studying
the systematic variations of exchange interactions in this series of compounds
was used to propose a variety of other systems with potentially larger magnetic
coupling. Since the theory of superexchange is only able to give qualitative predictions, however, additional first-principles calculations will be necessary to
make quantitative predictions.

5

Summary and Outlook

From the examples discussed in the present paper it is clear that first principles methods are very powerful tools for studying multiferroic materials and
magnetoelectric coupling. These methods facilitate the accurate quantitative
calculation of many material properties and can therefore be used to establish
benchmark values to verify experimentally obtained data. Furthermore, the
detailed analysis of the calculated results and the possibility to perfectly control the system under investigation allows the development of new theoretical
concepts and the construction of phenomenological models to gain a deeper understanding of the basic physics behind multiferroic phenomena. This knowledge can then be used to design new materials with desirable properties and
specific values can be calculated explicitly for various candidate materials.
The examples discussed in the previous sections illustrate how first-principles
calculations have been used to deliver benchmark data for the magnetization and polarization in BiFeO3 , to understand the mechanism underlying the
ferroelectricity in YMnO3 , to establish the concept of electric-field induced
magnetization switching in weak ferromagnets, and to design new multiferroic
19

materials with formerly unachievable properties.
In the future, first-principles methods will undoubtedly continue to make invaluable contributions to the field of magnetoelectric multiferroics. For example, efforts are underway to describe effects of spin-phonon coupling [80],
and to identify a material that exhibits electric-field switchable weak ferromagnetism [65]. In addition, new classes of multiferroic materials remain to
be explored, for example the orthorhombic and hexagonal rare earth manganites, which show a variety of interesting coupling effects between magnetic and
ferroelectric properties [8,11]. Nanostructured magnetoelectric composites [81]
offer a new way of coupling magnetic and ferro- or piezoelectric properties, and
the multitude of possible materials combinations represents a way to tune the
properties of the heterostructure to the desired values. Again, first-principles
calculations offer a powerful tool to study the properties of such heterostructures and to predict the characteristics of different materials combinations. We
therefore believe that the first-principles study of multiferroic materials will
continue to be very exciting and that these methods will continue to contribute
significantly to the progress in this field.

References
[1] S. M. Skinner, Magnetically ordered ferroelectric materials, IEEE Trans. Parts,
Materials and Packaging PMP-6 (1970) 68–90.
[2] H. Schmid, On a magnetoelectric classification of materials, Int. J. Magnetism
4 (1973) 337–361.
[3] G. A. Smolenskii, I. E. Chupis, Ferroelectromagnets, Sov. Phys. Usp. 25 (1982)
475–493.
[4] H. Schmid, Multi-ferroic magnetoelectrics, Ferroelectrics 62 (1994) 317.
[5] N. A. Hill, Why are there so few magnetic ferroelectrics?, J. Phys. Chem. B 104
(2000) 6694.
[6] M. Fiebig, T. Lottermoser, D. Fröhlich, A. V. Goltsev, R. V. Pisarev,
Observation of coupled magnetic and electric domains, Nature (London) 419
(2002) 818–820.
[7] J. Wang, J. B. Neaton, H. Zheng, V. Nagarajan, S. B. Ogale, B. Liu,
D. Viehland, V. Vaithyanathan, D. G. Schlom, U. V. Waghmare, N. A. Spaldin,
K. M. Rabe, M. Wuttig, R. Ramesh, Epitaxial BiFeO3 multiferroic thin film
heterostructures, Science 299 (2003) 1719.
[8] T. Kimura, T. Goto, H. Shintani, K. Ishizaka, T. Arima, Y. Tokura, Magnetic
control of ferroelectric polarization, Nature (London) 426 (2003) 55–58.

20

[9] T. Kimura, S. Kawamoto, I. Yamada, M. Azuma, M. Takano, Y. Tokura,
Magnetocapacitance effect in multiferroic BiMnO3 , Phys. Rev. B 67 (2003)
180401(R).
[10] N. Hur, S. Park, P. A. Sharma, J. S. Ahn, S. Guha, S.-W. Cheong, Electric
polarization reversal and memory in a multiferroic material induced by magnetic
fields, Science 429 (2004) 392–395.
[11] T. Lottermoser, T. Lonkai, U. Amann, D. Hohlwein, J. Ihringer, M. Fiebig,
Magnetic phase control by an electric field, Nature (London) 430 (2004) 541–
544.
[12] M. Fiebig, Revival of the magnetoelectric effect, J. Phys. D: Appl. Phys. 38
(2005) R1–R30.
[13] N. A. Hill, Density functional studies of multiferroic magnetoelectrics, Annu.
Rev. Mater. Res. 32 (2002) 1–37.
[14] R. E. Cohen, Origin of ferroelectricity in perovskite oxides, Nature 358 (1992)
136–138.
[15] R. E. Cohen, Theory of ferroelectrics: a vision for the next decade and beyond,
J. Phys. Chem. Solids 61 (2000) 139–146.
[16] A. Filippetti, N. A. Hill, Coexistence of magnetism and ferroelectricity in
perovskites, Phys. Rev. B 65 (2002) 195120.
[17] N. A. Hill, A. Filippetti, Why are there any magnetic ferroelectrics?, J. Magn.
Magn. Mater. 242-245 (2002) 976–979.
[18] R. Seshadri, N. A. Hill, Visualizing the role of Bi 6s “lone pairs” in the off-center
distortion in ferromagnetic BiMnO3 , Chem. Mater. 13 (2001) 2892–2899.
[19] J. B. Neaton, C. Ederer, U. V. Waghmare, N. A. Spaldin, K. M. Rabe, Firstprinciples study of spontaneous polarization in multiferroic BiFeO3 , Phys. Rev.
B 71 (2005) 014113.
[20] R. O. Jones, O. Gunnarsson, The density functional formalism, its applications
and prospects, Rev. Mod. Phys. 61 (1989) 689–746.
[21] R. M. Martin, Electronic Structure, Cambridge University Press, 2004.
[22] K. Terakura, T. Oguchi, A. R. Williams, J. Kübler, Band theory of insulating
transition-metal monoxides: Band-structure calculations, Phys. Rev. B 30
(1984) 4734–4747.
[23] P. Ghosez, J.-P. Michenaud, X. Gonze, Dynamical atomic charges: The case of
abo3 compounds, Phys. Rev. B 58 (1998) 6224–6239.
[24] V. I. Anisimov, F. Aryasetiawan, A. I. Liechtenstein, First-principles
calculations of the electronic structure and spectra of strongly correlated
systems: the LDA+U method, J. Phys.: Condens. Matter 9 (1997) 767–808.

21

[25] A. Filippetti, N. A. Spaldin, Self-interaction-corrected pseudopotential scheme
for magnetic and strongly-correlated systems, Phys. Rev. B 67 (2003) 125109.
[26] J. P. Perdew, A. Zunger, Self-interaction correction to density-functional
approximations for many-electron systems, Phys. Rev. B 23 (1981) 5048–5078.
[27] V. I. Anisimov, J. Zaanen, O. K. Anderson, Band theory and Mott insulators:
Hubbard U instead of Stoner I, Phys. Rev. B 44 (1991) 943–954.
[28] I. V. Solovyev, P. H. Dederichs, V. I. Anisimov, Corrected atomic limit in the
local-density approximation and the electronic structure of d impurities in Rb,
Phys. Rev. B 50 (1994) 16861–16871.
[29] R. D. King-Smith, D. Vanderbilt, Theory of polarization of crystalline solids,
Phys. Rev. B 47 (1993) R1651–R1654.
[30] D. Vanderbilt, R. D. King-Smith, Electric polarization as a bulk quantity and
its relation to surface charges, Phys. Rev. B 48 (1993) 4442–4455.
[31] R. Resta, Macroscopic polarization in crystalline dielectrics: the geometric phase
approach, Rev. Mod. Phys. 66 (1994) 899–915.
[32] H. L. Yakel, W. C. Koehler, E. F. Bertaut, E. F. Forrat, On the crystal structure
of the manganese (III) trioxides of the heavy lanthanides and yttrium, Acta
Cryst. 16 (1963) 957–962.
[33] J. E. Medvedeva, V. I. Anisimov, M. A. Korotin, O. N. Mryasov, A. J. Freeman,
The effect of coulomb correlation and magnetic ordering on the electronic
structure of two hexagonal phases of ferroelectromagnetic YMnO3 , J. Phys.:
Condens. Matter 12 (2000) 4947–4958.
[34] M. Qian, J. Dong, Q. Zheng, Electronic structure of the ferroelectromagnet
YMnO3 , Physics Letters A 270 (2000) 96–101.
[35] A. Filippetti, N. A. Hill, First principles study of structural, electronic and
magnetic interplay in ferroelectromagnetic yttrium manganite, J. Magn. Magn.
Mater. 236 (2001) 176–189.
[36] B. B. van Aken, A. Meetsma, T. T. M. Palstra, Hexagonal YMnO3 , Acta Cryst.
C57 (2001) 230–232.
[37] B. B. van Aken, T. T. M. Palstra, A. Filippetti, N. A. Spaldin, The origin of
ferroelectricity in magnetoelectric YMnO3 , Nature Materials 3 (2004) 164.
[38] C. J. Fennie, K. M. Rabe, Ferroelectric transition in YMnO3 from first
principles, Phys. Rev. B 72 (2005) 100103(R).
[39] J. R. Teague, R. Gerson, W. J. James, Dielectric hysteresis in single crystal
BiFeO3 , Solid State Commun. 8 (1970) 1073–1074.
[40] S. V. Kiselev, R. P. Ozerov, G. S. Zhdanov, Detection of magnetic order in
ferroelectric BiFeO3 by neutron diffraction, Sov. Phys. Dokl. 7 (1963) 742–744.

22

[41] P. Fischer, M. Polemska, I. Sosnowska, M. Szymański, Temperature dependence
of the crystal and magnetic structure of BiFeO3 , J. Phys. C 13 (1980) 1931–
1940.
[42] I. Sosnowska, T. Peterlin-Neumaier, E. Streichele, Spiral magnetic ordering in
bismuth ferrite, J. Phys. C 15 (1982) 4835–4846.
[43] K. Ueda, H. Tabata, T. Kawai, Coexistence of ferroelectricity and
ferromagnetism in BiFeO3 -BaTiO3 thin films at room temperature, Appl. Phys.
Lett. 75 (1999) 555–557.
[44] V. R. Palkar, J. John, R. Pinto, Observation of saturated polarization and
dielectric anomaly in magnetoelectric BiFeO3 thin films, Appl. Phys. Lett. 80
(2002) 1628.
[45] K. Y. Yun, D. Ricinschi, T. Kanashima, M. Noda, M. Okuyama, Giant
ferroelectric polarization beyond 150 µc/cm2 in BiFeO3 thin films, Jpn. J. Appl.
Phys. 43 (2004) L647.
[46] J. Li, J. Wang, M. Wuttig, R. Ramesh, N. Wang, B. Ruette, A. P. Pyatakov,
A. K. Zvezdin, D. Viehland, Dramatically enhanced polarization in (001), (101),
and (111) BiFeO3 thin films due to epitaxial-induced transitions, Appl. Phys.
Lett. 84 (2004) 5261–5263.
[47] X. Qi, M. Wei, Y. Lin, Q. Jia, D. Zhi, J. Dho, M. G. Blamire, J. L. MacManusDriscoll, High resolution x-ray diffraction and transmission electron microscopy
of multiferroic BiFeO3 , Appl. Phys. Lett. 86 (2005) 071913.
[48] G. Xu, H. Hiraka, G. Shirane, J. Li, J. Wang, D. Viehland, Low symmetry phase
in (001) BiFeO3 epitaxial constrained thin films, Appl. Phys. Lett. 86 (2005)
182905.
[49] K. J. Choi, M. Biegalski, Y. L. Li, A. Sharan, J. Schubert, R. Uecker, P. Reiche,
Y. B. Chen, X. Q. Pan, V. Gopalan, L.-Q. Chen, D. G. Schlom, C. B. Eom,
Enhancement of ferroelectricity in strained BaTiO3 thin films, Science 306
(2004) 1005–1009.
[50] J. H. Haeni, P. Irvin, W. Chang, R.Uecker, P. Reiche, Y. L. Li, S. Choudhury,
W. Tian, M. E. Hawley, B. Craigo, A. K. Tagantsev, X. Q. Pan, S. K. Streiffer,
L. Q. Chen, S. W. Kirchoefer, J. Levy, D. G. Schlom, Room-temperature
ferroelectricity in strained SrTiO3 , Nature (London) 430 (2004) 758–761.
[51] C. Ederer, N. A. Spaldin, Influence of strain and oxygen vacancies on the
magnetoelectric properties of multiferroic bismuth ferrite, Phys. Rev. B 71
(2005) 224103.
[52] J. B. Neaton, C.-L. Hsueh, K. M. Rabe, Enhanced polarization in strained
BaTiO3 from first principles, cond-mat/0204511.
[53] J. B. Neaton, K. M. Rabe, Theory of polarization enhancement in epitaxial
BaTiO3 /SrTiO3 superlattices, Appl. Phys. Lett. 82 (2003) 1586–1588.

23

[54] C. Bungaro, K. M. Rabe, Epitaxially strained [001]-(PbTiO3 )1 (PbZrO3 )1
superlattice and PbTiO3 from first principles, Phys. Rev. B 69 (2004) 184101.
[55] C. Ederer, N. A. Spaldin, Effect of epitaxial strain on the spontaneous
polarization of thin film ferroelectrics, cond-mat/0508005.
[56] C. Ederer, N. A. Spaldin, Weak ferromagnetism and magnetoelectric coupling
in bismuth ferrite, Phys. Rev. B 71 (2005) 060401.
[57] F. Bai, J. Wang, M. Wuttig, J. Li, N. Wang, A. P. P. dn A. K. Zvezdin,
L. E. Cross, D. Viehland, Destruction of spin cycloid in (111)c -oriented BiFeO3
thin films by epitaxial constraint: Enhanced polarization and release of latent
magnetization, Appl. Phys. Lett. 86 (2005) 032511.
[58] T. Moriya, Weak ferromagnetism, in: G. T. Rado, H. Suhl (Eds.), Magnetism,
Vol. 1, Academic Press, 1963, Ch. 3, pp. 85–125.
[59] W. Eerenstein, F. D. Morrison, J. Dho, M. G. Blamire, J. F. Scott, N. Mathur,
Comment on ”Epitaxial BiFeO3 multiferroic thin film heterostructures”, Science
307 (2005) 1203a.
[60] J. Wang, A. Scholl, H. Zheng, S. B. Ogale, D. Viehland, D. G. Schlom, N. A.
Spaldin, K. M. Rabe, M. Wuttig, L. Mohaddes, J. Neaton, U. Waghmare,
T. Zhao, R. Ramesh, Response to comment on ”Epitaxial BiFeO3 multiferroic
thin film heterostructures”, Science 307 (2005) 1203b.
[61] C. J. Fennie, K. M. Rabe, Polar phonons and dielectric response of
the ferromagnetic insulating spinel CdCr2 S4 from first principles, condmat/0508135.
[62] J. Hemberger, P. Lunkenheimer, R. Fichtl, H. A. K. von Nidda, V. Tsurkan,
A. Loidl, Relaxor ferroelectricity and colossal in ferromagnetic CdCr2S4 , Nature
434 (2005) 362–367.
[63] J. Hemberger, P. Lunkenheimer, R. Fichtl, S. Weber, V. Tsurkan, A. Loidl,
Multiferroic behavior in CdCr2 X4 (X = S, Se), cond-mat/050801.
[64] H. Schmid, On the possibility of ferromagnetic, antiferromagnetic, ferroelectric,
and ferroelastic domain reorientations in magnetic and electric fields,
Ferroelectrics 221 (1999) 9–17.
[65] C. Ederer, N. A. Spaldin, in preparation.
[66] N. A. Spaldin, W. E. Pickett, Computational design of multifunctional
materials, J. Solid State Chemistry 176 (2003) 615–632.
[67] V. A. Bokov, I. E. Myl’nikova, S. A. Kizhaev, M. F. Bryzhina, N. A. Grigorian,
Structure and magnetic properties of BiMnO3 , Sov. Phys. Solid State 7 (1966)
2993–2994.
[68] N. A. Hill, K. M. Rabe, First-principles investigation of ferromagnetism and
ferroelectricity in bismuth manganite, Phys. Rev. B 59 (1999) 8759–8769.

24

[69] A. M. dos Santos, S. Parashar, A. R. Raju, Y. S. Zhao, A. K. Cheetham, C. N. R.
Rao, Evidence for the likely occurence of magnetoferroelectricity in the simple
perovskite BiMnO3 , Solid State Commun. 122 (2002) 49–52.
[70] A. M. dos Santos, A. K. Cheetham, T. Atou, Y. Syono, Y. Yamaguchi,
K. Ohoyama, H. Chiba, C. N. R. Rao, Orbital ordering as the determinant
for ferromagnetism in biferroic BiMnO3 , Phys. Rev. B 66 (2002) 064425.
[71] T. Shishidou, N. Mikamo, Y. Uratani, F.Ishii, T. Oguchi, First-principles
study on the electronic structure of bismuth transition metal oxides, J. Phys.:
Condens. Matter 16 (2004) S5677–S5683.
[72] N. A. Hill, P. Bättig, C. Daul, First principles search for multiferroism in
BiCrO3 , J. Phys. Chem. B 106 (2002) 3383–3388.
[73] F. Sugawara, S. Ida, Y. Syono, S. J. Akimoto, Magnetic properties and crystal
distortions of BiMnO3 and BiCrO3 , J. Phys. Soc. Jpn. 25 (1968) 1553.
[74] J. B. Goodenough, Magnetism and the Chemical Bond, Interscience Publishers,
New York, 1963.
[75] P. W. Anderson, Exchange in insulators: Superexchange, direct exchange, and
double exchange, in: G. T. Rado, H. Suhl (Eds.), Magnetism, Vol. 1, Academic
Press, 1963, Ch. 2, pp. 25–83.
[76] S. Niitaka, M. Azuma, M. Takano, E. Nishibori, M. Takata, M. Sakata,
Crystal structure and dielectric and magnetic properties of BiCrO3 as a
ferroelectromagnet, Solid State Ionics 172 (2004) 557–559.
[77] P. Baettig, N. A. Spaldin, Ab initio prediction of a multiferroic with large
polarization and magnetization, Appl. Phys. Lett. 86 (2005) 012505.
[78] K. Ueda, H. Tabata, T. Kawai, Ferromagnetism in LaFeO3 -LaCrO3
superlattices, Science 280 (1998) 1064–1066.
[79] P. Baettig, C. Ederer, N. A. Spaldin, First principles study of the multiferroics
BiFeO3 , Bi2 FeCrO6 , and BiCrO3 : Structure, polarization, and magnetic
ordering temperature, Phys. Rev. B 72 (2005) 214105.
[80] C. J. Fennie, K. M. Rabe, in preparation.
[81] H. Zheng, J. Wang, S. E. Lofland, Z. Ma, L. Mohaddes-Ardabili, T. Zhao,
L. Salamanca-Riba, S. R. Shinde, S. B. Ogale, F. Bai, D. Viehland, Y. Jia, D. G.
Schlom, M. Wuttig, A. Roytburd, R. Ramesh, Multiferroic BaTiO3 -CoFe2 O4
nanostructures, Science 303 (2004) 661–663.

25
